Repository: isaac-j-miller/StressStrain

# StressStrain
 Analyzes load-extension data for materials

File: materials_lab1/ENGR314_FA19_0002_Acrylic_B_20190903_JAM_1.is_tens_RawData/Specimen_RawData_1.csv (part 1 of 2)
Material,Acrylic
Geometry,Circular
Length,"2.00000",in
Diameter,"0.12700",in

Time,Extension,Load
(s),(in),(lbf)
"0.00000","0.00000","0.31372"
"0.10000","0.00002","0.30878"
"0.20000","0.00022","0.60027"
"0.30000","0.00040","1.10600"
"0.40000","0.00053","1.49443"
"0.50000","0.00067","1.78785"
"0.60000","0.00081","2.20059"
"0.70000","0.00093","2.45430"
"0.80000","0.00108","2.82076"
"0.90000","0.00120","3.11862"
"1.00000","0.00134","3.42428"
"1.10000","0.00147","3.76793"
"1.20000","0.00160","4.03722"
"1.30000","0.00174","4.38087"
"1.40000","0.00185","4.64917"
"1.50000","0.00201","4.99130"
"1.60000","0.00213","5.30397"
"1.70000","0.00227","5.56781"
"1.80000","0.00241","5.93355"
"1.90000","0.00253","6.17233"
"2.00000","0.00268","6.51137"
"2.10000","0.00280","6.78458"
"2.20000","0.00294","7.08947"
"2.30000","0.00306","7.40179"
"2.40000","0.00319","7.65116"
"2.50000","0.00335","8.03347"
"2.60000","0.00346","8.26270"
"2.70000","0.00361","8.57928"
"2.80000","0.00373","8.86725"
"2.90000","0.00387","9.12184"
"3.00000","0.00401","9.46062"
"3.10000","0.00413","9.70598"
"3.20000","0.00427","10.01884"
"3.30000","0.00439","10.28059"
"3.40000","0.00454","10.56582"
"3.50000","0.00467","10.89756"
"3.60000","0.00480","11.12262"
"3.70000","0.00495","11.46718"
"3.80000","0.00506","11.69986"
"3.90000","0.00521","12.00355"
"4.00000","0.00533","12.28081"
"4.10000","0.00547","12.54702"
"4.20000","0.00560","12.84084"
"4.30000","0.00572","13.07379"
"4.40000","0.00589","13.41768"
"4.50000","0.00600","13.68312"
"4.60000","0.00614","13.94405"
"4.70000","0.00627","14.23573"
"4.80000","0.00640","14.45975"
"4.90000","0.00654","14.78013"
"5.00000","0.00666","15.01373"
"5.10000","0.00681","15.30054"
"5.20000","0.00692","15.54988"
"5.30000","0.00707","15.80294"
"5.40000","0.00721","16.15136"
"5.50000","0.00732","16.35527"
"5.60000","0.00748","16.66517"
"5.70000","0.00760","16.90859"
"5.80000","0.00774","17.17556"
"5.90000","0.00787","17.46625"
"6.00000","0.00800","17.70139"
"6.10000","0.00814","17.99206"
"6.20000","0.00826","18.21821"
"6.30000","0.00842","18.51683"
"6.40000","0.00853","18.80365"
"6.50000","0.00867","19.02428"
"6.60000","0.00881","19.33281"
"6.70000","0.00892","19.54045"
"6.80000","0.00908","19.83975"
"6.90000","0.00920","20.07636"
"7.00000","0.00934","20.33629"
"7.10000","0.00946","20.59856"
"7.20000","0.00959","20.82307"
"7.30000","0.00975","21.16848"
"7.40000","0.00986","21.36485"
"7.50000","0.01001","21.64402"
"7.60000","0.01013","21.91633"
"7.70000","0.01027","22.13420"
"7.80000","0.01041","22.42878"
"7.90000","0.01053","22.64747"
"8.00000","0.01067","22.93206"
"8.10000","0.01079","23.15899"
"8.20000","0.01094","23.42729"
"8.30000","0.01108","23.71772"
"8.40000","0.01120","23.90173"
"8.50000","0.01135","24.20909"
"8.60000","0.01146","24.41212"
"8.70000","0.01161","24.68112"
"8.80000","0.01173","24.92404"
"8.90000","0.01187","25.16339"
"9.00000","0.01200","25.43852"
"9.10000","0.01212","25.64331"
"9.20000","0.01229","25.95073"
"9.30000","0.01240","26.18645"
"9.40000","0.01254","26.41621"
"9.50000","0.01268","26.70279"
"9.60000","0.01280","26.90047"
"9.70000","0.01294","27.18740"
"9.80000","0.01306","27.39771"
"9.90000","0.01321","27.65616"
"10.00000","0.01333","27.89243"
"10.10000","0.01347","28.12282"
"10.20000","0.01362","28.43269"
"10.30000","0.01373","28.60697"
"10.40000","0.01389","28.90132"
"10.50000","0.01400","29.12140"
"10.60000","0.01414","29.35105"
"10.70000","0.01427","29.62170"
"10.80000","0.01440","29.82900"
"10.90000","0.01454","30.10552"
"11.00000","0.01466","30.30212"
"11.10000","0.01481","30.56871"
"11.20000","0.01494","30.83098"
"11.30000","0.01507","31.03065"
"11.40000","0.01521","31.32825"
"11.50000","0.01533","31.49913"
"11.60000","0.01548","31.77407"
"11.70000","0.01560","31.99208"
"11.80000","0.01574","32.21938"
"11.90000","0.01586","32.46771"
"12.00000","0.01600","32.67935"
"12.10000","0.01615","32.98559"
"12.20000","0.01626","33.17182"
"12.30000","0.01641","33.42642"
"12.40000","0.01653","33.66132"
"12.50000","0.01667","33.86799"
"12.60000","0.01681","34.14652"
"12.70000","0.01693","34.34107"
"12.80000","0.01707","34.59880"
"12.90000","0.01719","34.80069"
"13.00000","0.01734","35.04072"
"13.10000","0.01748","35.33508"
"13.20000","0.01760","35.50419"
"13.30000","0.01775","35.79278"
"13.40000","0.01786","35.97979"
"13.50000","0.01801","36.22385"
"13.60000","0.01813","36.45221"
"13.70000","0.01826","36.64897"
"13.80000","0.01840","36.92192"
"13.90000","0.01852","37.10214"
"14.00000","0.01869","37.39330"
"14.10000","0.01880","37.60498"
"14.20000","0.01894","37.81380"
"14.30000","0.01907","38.08096"
"14.40000","0.01920","38.25732"
"14.50000","0.01934","38.53832"
"14.60000","0.01946","38.73161"
"14.70000","0.01960","38.95804"
"14.80000","0.01972","39.17380"
"14.90000","0.01986","39.37911"
"15.00000","0.02002","39.67130"
"15.10000","0.02013","39.84767"
"15.20000","0.02028","40.10161"
"15.30000","0.02040","40.31656"
"15.40000","0.02054","40.52809"
"15.50000","0.02067","40.78320"
"15.60000","0.02079","40.96401"
"15.70000","0.02094","41.21871"
"15.80000","0.02106","41.39690"
"15.90000","0.02121","41.65679"
"16.00000","0.02134","41.89410"
"16.10000","0.02147","42.07048"
"16.20000","0.02161","42.34320"
"16.30000","0.02173","42.51103"
"16.40000","0.02188","42.76729"
"16.50000","0.02200","42.96815"
"16.60000","0.02213","43.17894"
"16.70000","0.02226","43.40998"
"16.80000","0.02239","43.58434"
"16.90000","0.02255","43.88189"
"17.00000","0.02267","44.05137"
"17.10000","0.02281","44.27670"
"17.20000","0.02293","44.50413"
"17.30000","0.02307","44.67784"
"17.40000","0.02321","44.94236"
"17.50000","0.02333","45.11459"
"17.60000","0.02348","45.36342"
"17.70000","0.02359","45.55466"
"17.80000","0.02373","45.75825"
"17.90000","0.02388","46.02768"
"18.00000","0.02400","46.19219"
"18.10000","0.02415","46.44480"
"18.20000","0.02426","46.62586"
"18.30000","0.02441","46.84702"
"18.40000","0.02453","47.07084"
"18.50000","0.02466","47.24699"
"18.60000","0.02480","47.49240"
"18.70000","0.02492","47.65595"
"18.80000","0.02509","47.93175"
"18.90000","0.02520","48.13170"
"19.00000","0.02534","48.32192"
"19.10000","0.02548","48.56942"
"19.20000","0.02559","48.72979"
"19.30000","0.02574","48.97674"
"19.40000","0.02586","49.16346"
"19.50000","0.02600","49.37767"
"19.60000","0.02613","49.58701"
"19.70000","0.02626","49.76618"
"19.80000","0.02641","50.04627"
"19.90000","0.02653","50.19704"
"20.00000","0.02668","50.43502"
"20.10000","0.02680","50.62099"
"20.20000","0.02694","50.81568"
"20.30000","0.02707","51.05391"
"20.40000","0.02720","51.21733"
"20.50000","0.02734","51.45511"
"20.60000","0.02746","51.63026"
"20.70000","0.02761","51.85875"
"20.80000","0.02774","52.08539"
"20.90000","0.02787","52.24953"
"21.00000","0.02801","52.50939"
"21.10000","0.02813","52.66078"
"21.20000","0.02828","52.89683"
"21.30000","0.02840","53.09030"
"21.40000","0.02853","53.28684"
"21.50000","0.02867","53.49978"
"21.60000","0.02879","53.65355"
"21.70000","0.02895","53.92614"
"21.80000","0.02906","54.08717"
"21.90000","0.02921","54.29102"
"22.00000","0.02934","54.51331"
"22.10000","0.02947","54.66860"
"22.20000","0.02961","54.91694"
"22.30000","0.02972","55.07515"
"22.40000","0.02987","55.29816"
"22.50000","0.02999","55.47788"
"22.60000","0.03014","55.67783"
"22.70000","0.03028","55.93915"
"22.80000","0.03039","56.07435"
"22.90000","0.03055","56.32492"
"23.00000","0.03066","56.47649"
"23.10000","0.03081","56.69490"
"23.20000","0.03093","56.89559"
"23.30000","0.03107","57.06305"
"23.40000","0.03120","57.28185"
"23.50000","0.03132","57.43420"
"23.60000","0.03149","57.67860"
"23.70000","0.03160","57.86013"
"23.80000","0.03174","58.03309"
"23.90000","0.03187","58.27069"
"24.00000","0.03199","58.40905"
"24.10000","0.03215","58.64264"
"24.20000","0.03226","58.80833"
"24.30000","0.03240","59.01476"
"24.40000","0.03253","59.21281"
"24.50000","0.03266","59.37527"
"24.60000","0.03282","59.63995"
"24.70000","0.03293","59.78016"
"24.80000","0.03308","60.00779"
"24.90000","0.03320","60.17759"
"25.00000","0.03334","60.35587"
"25.10000","0.03347","60.57194"
"25.20000","0.03360","60.72904"
"25.30000","0.03374","60.93750"
"25.40000","0.03386","61.09309"
"25.50000","0.03401","61.31055"
"25.60000","0.03414","61.52255"
"25.70000","0.03426","61.66646"
"25.80000","0.03441","61.90731"
"25.90000","0.03452","62.04987"
"26.00000","0.03468","62.27019"
"26.10000","0.03480","62.45296"
"26.20000","0.03493","62.61928"
"26.30000","0.03507","62.82957"
"26.40000","0.03519","62.97706"
"26.50000","0.03536","63.23332"
"26.60000","0.03546","63.37532"
"26.70000","0.03561","63.57343"
"26.80000","0.03574","63.76995"
"26.90000","0.03587","63.90771"
"27.00000","0.03601","64.15109"
"27.10000","0.03613","64.29089"
"27.20000","0.03627","64.49618"
"27.30000","0.03639","64.65678"
"27.40000","0.03654","64.83255"
"27.50000","0.03668","65.06817"
"27.60000","0.03679","65.20001"
"27.70000","0.03695","65.43018"
"27.80000","0.03706","65.57871"
"27.90000","0.03721","65.76504"
"28.00000","0.03734","65.95306"
"28.10000","0.03747","66.11318"
"28.20000","0.03760","66.31652"
"28.30000","0.03772","66.46209"
"28.40000","0.03789","66.68970"
"28.50000","0.03800","66.85854"
"28.60000","0.03814","67.01001"
"28.70000","0.03828","67.23359"
"28.80000","0.03839","67.35763"
"28.90000","0.03855","67.58125"
"29.00000","0.03866","67.71792"
"29.10000","0.03880","67.91595"
"29.20000","0.03893","68.08316"
"29.30000","0.03906","68.23740"
"29.40000","0.03922","68.47672"
"29.50000","0.03932","68.60625"
"29.60000","0.03948","68.81030"
"29.70000","0.03960","68.97333"
"29.80000","0.03974","69.13493"
"29.90000","0.03987","69.34002"
"30.00000","0.04000","69.48661"
"30.10000","0.04014","69.68385"
"30.20000","0.04026","69.82221"
"30.30000","0.04041","70.01792"
"30.40000","0.04054","70.22580"
"30.50000","0.04067","70.33961"
"30.60000","0.04081","70.56467"
"30.70000","0.04092","70.68450"
"30.80000","0.04108","70.88584"
"30.90000","0.04120","71.04958"
"31.00000","0.04134","71.20569"
"31.10000","0.04147","71.39148"
"31.20000","0.04159","71.52807"
"31.30000","0.04175","71.76588"
"31.40000","0.04186","71.90785"
"31.50000","0.04201","72.07780"
"31.60000","0.04214","72.26583"
"31.70000","0.04227","72.40125"
"31.80000","0.04241","72.61245"
"31.90000","0.04253","72.74564"
"32.00000","0.04268","72.93723"
"32.10000","0.04279","73.08682"
"32.20000","0.04294","73.26270"
"32.30000","0.04308","73.46665"
"32.40000","0.04319","73.57107"
"32.50000","0.04335","73.78943"
"32.60000","0.04346","73.91855"
"32.70000","0.04361","74.09656"
"32.80000","0.04374","74.25727"
"32.90000","0.04387","74.40403"
"33.00000","0.04400","74.58456"
"33.10000","0.04412","74.71543"
"33.20000","0.04428","74.92387"
"33.30000","0.04440","75.08759"
"33.40000","0.04454","75.22635"
"33.50000","0.04468","75.43810"
"33.60000","0.04479","75.55893"
"33.70000","0.04495","75.76565"
"33.80000","0.04506","75.89331"
"33.90000","0.04521","76.05898"
"34.00000","0.04533","76.22913"
"34.10000","0.04546","76.37209"
"34.20000","0.04562","76.59329"
"34.30000","0.04573","76.70999"
"34.40000","0.04588","76.87503"
"34.50000","0.04600","77.03394"
"34.60000","0.04614","77.16389"
"34.70000","0.04627","77.36060"
"34.80000","0.04640","77.48916"
"34.90000","0.04654","77.66971"
"35.00000","0.04666","77.80583"
"35.10000","0.04681","77.98523"
"35.20000","0.04694","78.17199"
"35.30000","0.04707","78.29189"
"35.40000","0.04721","78.49319"
"35.50000","0.04733","78.60855"
"35.60000","0.04748","78.78980"
"35.70000","0.04760","78.94477"
"35.80000","0.04774","79.08369"
"35.90000","0.04787","79.25767"
"36.00000","0.04799","79.38413"
"36.10000","0.04816","79.60412"
"36.20000","0.04827","79.72413"
"36.30000","0.04841","79.86286"
"36.40000","0.04854","80.03551"
"36.50000","0.04866","80.15394"
"36.60000","0.04881","80.36595"
"36.70000","0.04893","80.48066"
"36.80000","0.04907","80.64861"
"36.90000","0.04919","80.78138"
"37.00000","0.04933","80.92201"
"37.10000","0.04948","81.15021"
"37.20000","0.04960","81.25034"
"37.30000","0.04975","81.43820"
"37.40000","0.04986","81.56120"
"37.50000","0.05001","81.71389"
"37.60000","0.05014","81.87889"
"37.70000","0.05026","82.00098"
"37.80000","0.05040","82.18817"
"37.90000","0.05052","82.29721"
"38.00000","0.05068","82.48220"
"38.10000","0.05080","82.63489"
"38.20000","0.05094","82.75926"
"38.30000","0.05108","82.94922"
"38.40000","0.05119","83.03790"
"38.50000","0.05135","83.23200"
"38.60000","0.05146","83.35339"
"38.70000","0.05160","83.50002"
"38.80000","0.05173","83.65229"
"38.90000","0.05186","83.77255"
"39.00000","0.05202","83.98938"
"39.10000","0.05213","84.08954"
"39.20000","0.05228","84.26382"
"39.30000","0.05240","84.40211"
"39.40000","0.05254","84.51961"
"39.50000","0.05267","84.69905"
"39.60000","0.05280","84.80608"
"39.70000","0.05294","84.97267"
"39.80000","0.05306","85.09071"
"39.90000","0.05321","85.25891"
"40.00000","0.05334","85.43098"
"40.10000","0.05346","85.53264"
"40.20000","0.05361","85.71875"
"40.30000","0.05373","85.83276"
"40.40000","0.05388","85.98230"
"40.50000","0.05400","86.11604"
"40.60000","0.05413","86.24385"
"40.70000","0.05427","86.40872"
"40.80000","0.05439","86.51792"
"40.90000","0.05455","86.70784"
"41.00000","0.05467","86.82811"
"41.10000","0.05481","86.95264"
"41.20000","0.05494","87.11654"
"41.30000","0.05506","87.21301"
"41.40000","0.05521","87.39696"
"41.50000","0.05533","87.50229"
"41.60000","0.05547","87.65858"
"41.70000","0.05559","87.78351"
"41.80000","0.05574","87.90881"
"41.90000","0.05588","88.09941"
"42.00000","0.05599","88.17876"
"42.10000","0.05615","88.37080"
"42.20000","0.05627","88.47734"
"42.30000","0.05641","88.61203"
"42.40000","0.05654","88.75982"
"42.50000","0.05666","88.85458"
"42.60000","0.05680","89.01786"
"42.70000","0.05692","89.12317"
"42.80000","0.05708","89.29049"
"42.90000","0.05720","89.44156"
"43.00000","0.05734","89.53227"
"43.10000","0.05748","89.71907"
"43.20000","0.05759","89.80349"
"43.30000","0.05775","89.97076"
"43.40000","0.05786","90.07258"
"43.50000","0.05800","90.21576"
"43.60000","0.05813","90.34524"
"43.70000","0.05826","90.44193"
"43.80000","0.05842","90.64630"
"43.90000","0.05853","90.73350"
"44.00000","0.05868","90.88934"
"44.10000","0.05880","91.00652"
"44.20000","0.05894","91.11315"
"44.30000","0.05907","91.27105"
"44.40000","0.05919","91.36379"
"44.50000","0.05934","91.51179"
"44.60000","0.05946","91.61687"
"44.70000","0.05961","91.75783"
"44.80000","0.05974","91.91907"
"44.90000","0.05987","92.00049"
"45.00000","0.06001","92.17271"
"45.10000","0.06013","92.24959"
"45.20000","0.06028","92.39387"
"45.30000","0.06040","92.51545"
"45.40000","0.06054","92.63350"
"45.50000","0.06067","92.76931"
"45.60000","0.06079","92.85283"
"45.70000","0.06095","93.03026"
"45.80000","0.06106","93.12926"
"45.90000","0.06121","93.25048"
"46.00000","0.06134","93.39788"
"46.10000","0.06146","93.48113"
"46.20000","0.06161","93.64785"
"46.30000","0.06173","93.73906"
"46.40000","0.06187","93.87226"
"46.50000","0.06199","93.98297"
"46.60000","0.06214","94.09982"
"46.70000","0.06228","94.27541"
"46.80000","0.06239","94.33541"
"46.90000","0.06255","94.50347"
"47.00000","0.06266","94.59735"
"47.10000","0.06281","94.71565"
"47.20000","0.06294","94.84350"
"47.30000","0.06307","94.93963"
"47.40000","0.06320","95.07368"
"47.50000","0.06332","95.15112"
"47.60000","0.06348","95.31408"
"47.70000","0.06360","95.43587"
"47.80000","0.06374","95.50998"
"47.90000","0.06388","95.68181"
"48.00000","0.06399","95.74171"
"48.10000","0.06415","95.89624"
"48.20000","0.06426","95.98700"
"48.30000","0.06440","96.09707"
"48.40000","0.06453","96.23160"
"48.50000","0.06466","96.32146"
"48.60000","0.06482","96.49871"
"48.70000","0.06493","96.55649"
"48.80000","0.06508","96.69459"
"48.90000","0.06520","96.81306"
"49.00000","0.06534","96.89245"
"49.10000","0.06547","97.03954"
"49.20000","0.06559","97.12333"
"49.30000","0.06574","97.25261"
"49.40000","0.06586","97.32386"
"49.50000","0.06601","97.45288"
"49.60000","0.06614","97.60455"
"49.70000","0.06626","97.66392"
"49.80000","0.06641","97.82046"
"49.90000","0.06653","97.88993"
"50.00000","0.06668","98.01292"
"50.10000","0.06680","98.12024"
"50.20000","0.06693","98.22023"
"50.30000","0.06707","98.35327"
"50.40000","0.06719","98.42802"
"50.50000","0.06736","98.58784"
"50.60000","0.06746","98.67489"
"50.70000","0.06761","98.76858"
"50.80000","0.06774","98.90175"
"50.90000","0.06786","98.95920"
"51.00000","0.06801","99.11742"
"51.10000","0.06813","99.18785"
"51.20000","0.06827","99.30951"
"51.30000","0.06839","99.39173"
"51.40000","0.06853","99.48279"
"51.50000","0.06868","99.64291"
"51.60000","0.06879","99.69042"
"51.70000","0.06895","99.83578"
"51.80000","0.06906","99.90939"
"51.90000","0.06921","100.01848"
"52.00000","0.06934","100.13182"
"52.10000","0.06946","100.21584"
"52.20000","0.06960","100.33973"
"52.30000","0.06972","100.41024"
"52.40000","0.06988","100.55337"
"52.50000","0.07000","100.65015"
"52.60000","0.07014","100.71978"
"52.70000","0.07028","100.86539"
"52.80000","0.07039","100.91362"
"52.90000","0.07055","101.04690"
"53.00000","0.07067","101.12930"
"53.10000","0.07080","101.21853"
"53.20000","0.07093","101.32569"
"53.30000","0.07106","101.39654"
"53.40000","0.07122","101.55004"
"53.50000","0.07133","101.60725"
"53.60000","0.07148","101.72336"
"53.70000","0.07160","101.81398"
"53.80000","0.07174","101.88434"
"53.90000","0.07187","102.02234"
"54.00000","0.07199","102.08178"
"54.10000","0.07214","102.19965"
"54.20000","0.07226","102.27330"
"54.30000","0.07241","102.37732"
"54.40000","0.07254","102.51458"
"54.50000","0.07266","102.56162"
"54.60000","0.07281","102.69250"
"54.70000","0.07293","102.75470"
"54.80000","0.07308","102.85478"
"54.90000","0.07320","102.95784"
"55.00000","0.07333","103.02600"
"55.10000","0.07347","103.14160"
"55.20000","0.07359","103.20520"
"55.30000","0.07375","103.33821"
"55.40000","0.07387","103.40491"
"55.50000","0.07400","103.48378"
"55.60000","0.07414","103.59559"
"55.70000","0.07426","103.64991"
"55.80000","0.07441","103.77101"
"55.90000","0.07453","103.83100"
"56.00000","0.07467","103.93040"
"56.10000","0.07479","104.00693"
"56.20000","0.07493","104.09264"
"56.30000","0.07508","104.24118"
"56.40000","0.07519","104.27468"
"56.50000","0.07535","104.39691"
"56.60000","0.07546","104.46481"
"56.70000","0.07560","104.54051"
"56.80000","0.07574","104.64997"
"56.90000","0.07586","104.70723"
"57.00000","0.07600","104.80807"
"57.10000","0.07612","104.86695"
"57.20000","0.07628","104.96489"
"57.30000","0.07640","105.06828"
"57.40000","0.07654","105.12730"
"57.50000","0.07668","105.24174"
"57.60000","0.07679","105.27445"
"57.70000","0.07695","105.39649"
"57.80000","0.07706","105.46812"
"57.90000","0.07720","105.54156"
"58.00000","0.07733","105.64460"
"58.10000","0.07746","105.70376"
"58.20000","0.07762","105.84154"
"58.30000","0.07773","105.87934"
"58.40000","0.07788","105.97777"
"58.50000","0.07800","106.06214"
"58.60000","0.07813","106.11650"
"58.70000","0.07827","106.23028"
"58.80000","0.07839","106.27102"
"58.90000","0.07854","106.36729"
"59.00000","0.07866","106.41250"
"59.10000","0.07880","106.49849"
"59.20000","0.07894","106.61921"
"59.30000","0.07906","106.65668"
"59.40000","0.07921","106.77284"
"59.50000","0.07933","106.81784"
"59.60000","0.07947","106.89870"
"59.70000","0.07960","106.97940"
"59.80000","0.07973","107.04303"
"59.90000","0.07987","107.13995"
"60.00000","0.07999","107.18150"
"60.10000","0.08015","107.29896"
"60.20000","0.08027","107.36626"
"60.30000","0.08041","107.42925"
"60.40000","0.08054","107.53541"
"60.50000","0.08066","107.57074"
"60.60000","0.08081","107.67893"
"60.70000","0.08093","107.71939"
"60.80000","0.08107","107.80032"
"60.90000","0.08119","107.86523"
"61.00000","0.08133","107.92358"
"61.10000","0.08148","108.04525"
"61.20000","0.08159","108.06724"
"61.30000","0.08175","108.16956"
"61.40000","0.08187","108.22253"
"61.50000","0.08200","108.28261"
"61.60000","0.08214","108.38102"
"61.70000","0.08226","108.42138"
"61.80000","0.08241","108.50895"
"61.90000","0.08252","108.55236"
"62.00000","0.08268","108.64196"
"62.10000","0.08280","108.72416"
"62.20000","0.08294","108.75789"
"62.30000","0.08308","108.87248"
"62.40000","0.08320","108.90770"
"62.50000","0.08335","108.99293"
"62.60000","0.08346","109.04483"
"62.70000","0.08360","109.09846"
"62.80000","0.08373","109.18170"
"62.90000","0.08386","109.21497"
"63.00000","0.08402","109.34753"
"63.10000","0.08413","109.36960"
"63.20000","0.08428","109.44376"
"63.30000","0.08440","109.50617"
"63.40000","0.08454","109.54865"
"63.50000","0.08467","109.64624"
"63.60000","0.08480","109.67588"
"63.70000","0.08494","109.76391"
"63.80000","0.08506","109.80894"
"63.90000","0.08520","109.87111"
"64.00000","0.08534","109.98295"
"64.10000","0.08546","109.99252"
"64.20000","0.08561","110.10709"
"64.30000","0.08573","110.12832"
"64.40000","0.08588","110.20488"
"64.50000","0.08600","110.26286"
"64.60000","0.08613","110.31122"
"64.70000","0.08627","110.39483"
"64.80000","0.08639","110.41999"
"64.90000","0.08655","110.52687"
"65.00000","0.08667","110.57303"
"65.10000","0.08681","110.61766"
"65.20000","0.08694","110.70436"
"65.30000","0.08706","110.72648"
"65.40000","0.08721","110.82248"
"65.50000","0.08733","110.84767"
"65.60000","0.08747","110.91258"
"65.70000","0.08759","110.96733"
"65.80000","0.08773","111.00402"
"65.90000","0.08788","111.11416"
"66.00000","0.08799","111.12170"
"66.10000","0.08815","111.22016"
"66.20000","0.08826","111.25334"
"66.30000","0.08840","111.30467"
"66.40000","0.08854","111.37428"
"66.50000","0.08866","111.40461"
"66.60000","0.08880","111.48790"
"66.70000","0.08892","111.51142"
"66.80000","0.08908","111.59499"
"66.90000","0.08920","111.65652"
"67.00000","0.08934","111.67289"
"67.10000","0.08948","111.77188"
"67.20000","0.08959","111.77759"
"67.30000","0.08975","111.86880"
"67.40000","0.08986","111.89927"
"67.50000","0.09000","111.95895"
"67.60000","0.09013","112.00550"
"67.70000","0.09026","112.02204"
"67.80000","0.09042","112.13311"
"67.90000","0.09053","112.14311"
"68.00000","0.09068","112.20777"
"68.10000","0.09080","112.26840"
"68.20000","0.09093","112.29059"
"68.30000","0.09107","112.36606"
"68.40000","0.09119","112.39076"
"68.50000","0.09134","112.45870"
"68.60000","0.09146","112.49620"
"68.70000","0.09160","112.54323"
"68.80000","0.09175","112.63273"
"68.90000","0.09186","112.63311"
"69.00000","0.09202","112.72184"
"69.10000","0.09213","112.73523"
"69.20000","0.09228","112.79070"
"69.30000","0.09240","112.84193"
"69.40000","0.09253","112.86558"
"69.50000","0.09267","112.92956"
"69.60000","0.09279","112.93806"
"69.70000","0.09295","113.02739"
"69.80000","0.09307","113.06528"
"69.90000","0.09320","113.08681"
"70.00000","0.09334","113.17149"
"70.10000","0.09346","113.17259"
"70.20000","0.09361","113.25217"
"70.30000","0.09373","113.26546"
"70.40000","0.09387","113.31847"
"70.50000","0.09399","113.36187"
"70.60000","0.09413","113.38700"
"70.70000","0.09428","113.50093"
"70.80000","0.09439","113.49040"
"70.90000","0.09455","113.56402"
"71.00000","0.09466","113.58567"
"71.10000","0.09480","113.61088"
"71.20000","0.09494","113.67770"
"71.30000","0.09506","113.69077"
"71.40000","0.09521","113.75384"
"71.50000","0.09532","113.76943"
"71.60000","0.09548","113.82624"
"71.70000","0.09560","113.88794"
"71.80000","0.09574","113.88346"
"71.90000","0.09588","113.96528"
"72.00000","0.09599","113.95865"
"72.10000","0.09614","114.02457"
"72.20000","0.09626","114.04945"
"72.30000","0.09640","114.07730"
"72.40000","0.09653","114.12902"
"72.50000","0.09666","114.14955"
"72.60000","0.09682","114.23518"
"72.70000","0.09693","114.24278"
"72.80000","0.09708","114.28349"
"72.90000","0.09720","114.32417"
"73.00000","0.09733","114.34528"
"73.10000","0.09748","114.41362"
"73.20000","0.09760","114.41441"
"73.30000","0.09774","114.45494"
"73.40000","0.09786","114.47925"
"73.50000","0.09800","114.51722"
"73.60000","0.09815","114.60002"
"73.70000","0.09826","114.57752"
"73.80000","0.09841","114.65140"
"73.90000","0.09853","114.65366"
"74.00000","0.09867","114.68903"
"74.10000","0.09880","114.73677"
"74.20000","0.09893","114.74239"
"74.30000","0.09907","114.80792"
"74.40000","0.09919","114.80130"
"74.50000","0.09935","114.87950"
"74.60000","0.09947","114.90776"
"74.70000","0.09960","114.91803"
"74.80000","0.09974","114.98701"
"74.90000","0.09986","114.97794"
"75.00000","0.10001","115.04007"
"75.10000","0.10013","115.04674"
"75.20000","0.10027","115.08853"
"75.30000","0.10039","115.10896"
"75.40000","0.10053","115.12305"
"75.50000","0.10068","115.21429"
"75.60000","0.10079","115.19435"
"75.70000","0.10095","115.23966"
"75.80000","0.10107","115.25806"
"75.90000","0.10120","115.28244"
"76.00000","0.10134","115.33473"
"76.10000","0.10146","115.33211"
"76.20000","0.10160","115.38410"
"76.30000","0.10172","115.38543"
"76.40000","0.10188","115.43605"
"76.50000","0.10201","115.48317"
"76.60000","0.10213","115.47370"
"76.70000","0.10228","115.53571"
"76.80000","0.10239","115.51714"
"76.90000","0.10255","115.57308"
"77.00000","0.10266","115.59719"
"77.10000","0.10280","115.60483"
"77.20000","0.10293","115.65042"
"77.30000","0.10305","115.64545"
"77.40000","0.10322","115.73358"
"77.50000","0.10333","115.72160"
"77.60000","0.10348","115.74973"
"77.70000","0.10360","115.78192"
"77.80000","0.10373","115.77400"
"77.90000","0.10387","115.83431"
"78.00000","0.10399","115.83092"
"78.10000","0.10414","115.87278"
"78.20000","0.10426","115.88001"
"78.30000","0.10440","115.89572"
"78.40000","0.10455","115.97149"
"78.50000","0.10466","115.94449"
"78.60000","0.10482","116.00108"
"78.70000","0.10493","115.99291"
"78.80000","0.10507","116.01845"
"78.90000","0.10520","116.05025"
"79.00000","0.10533","116.03867"
"79.10000","0.10547","116.09253"
"79.20000","0.10559","116.08132"
"79.30000","0.10575","116.14221"
"79.40000","0.10587","116.16476"
"79.50000","0.10600","116.16669"
"79.60000","0.10614","116.21797"
"79.70000","0.10626","116.20459"
"79.80000","0.10641","116.25227"
"79.90000","0.10653","116.25621"
"80.00000","0.10667","116.28528"
"80.10000","0.10679","116.29970"
"80.20000","0.10693","116.30654"
"80.30000","0.10708","116.36808"
"80.40000","0.10719","116.34375"
"80.50000","0.10735","116.38095"
"80.60000","0.10747","116.39253"
"80.70000","0.10760","116.39976"
"80.80000","0.10774","116.44636"
"80.90000","0.10786","116.42586"
"81.00000","0.10801","116.46931"
"81.10000","0.10812","116.46100"
"81.20000","0.10828","116.49308"
"81.30000","0.10841","116.53623"
"81.40000","0.10853","116.52613"
"81.50000","0.10868","116.58002"
"81.60000","0.10879","116.56024"
"81.70000","0.10895","116.59666"
"81.80000","0.10906","116.60849"
"81.90000","0.10920","116.60661"
"82.00000","0.10933","116.63802"
"82.10000","0.10945","116.61801"
"82.20000","0.10962","116.69400"
"82.30000","0.10973","116.67268"
"82.40000","0.10988","116.69982"
"82.50000","0.11001","116.72007"
"82.60000","0.11013","116.70830"
"82.70000","0.11028","116.75096"
"82.80000","0.11039","116.72519"
"82.90000","0.11054","116.76963"
"83.00000","0.11066","116.75426"
"83.10000","0.11080","116.76429"
"83.20000","0.11095","116.83504"
"83.30000","0.11106","116.79887"
"83.40000","0.11122","116.85329"
"83.50000","0.11133","116.84007"
"83.60000","0.11147","116.85297"
"83.70000","0.11160","116.86947"
"83.80000","0.11173","116.87125"
"83.90000","0.11187","116.90333"
"84.00000","0.11199","116.87933"
"84.10000","0.11215","116.92661"
"84.20000","0.11227","116.93667"
"84.30000","0.11241","116.92045"
"84.40000","0.11254","116.97104"
"84.50000","0.11266","116.94106"
"84.60000","0.11281","116.98214"
"84.70000","0.11293","116.98010"
"84.80000","0.11307","116.98342"
"84.90000","0.11320","116.99400"
"85.00000","0.11333","116.98136"
"85.10000","0.11348","117.04673"
"85.20000","0.11360","117.01070"
"85.30000","0.11375","117.04655"
"85.40000","0.11386","117.03961"
"85.50000","0.11401","117.04445"
"85.60000","0.11414","117.07793"
"85.70000","0.11426","117.05763"
"85.80000","0.11441","117.09371"
"85.90000","0.11452","117.07430"
"86.00000","0.11468","117.10146"
"86.10000","0.11481","117.13166"
"86.20000","0.11493","117.10157"
"86.30000","0.11508","117.15004"
"86.40000","0.11519","117.11418"
"86.50000","0.11535","117.15474"
"86.60000","0.11546","117.13932"
"86.70000","0.11560","117.13704"
"86.80000","0.11573","117.16158"
"86.90000","0.11586","117.13880"
"87.00000","0.11602","117.19492"
"87.10000","0.11613","117.17408"
"87.20000","0.11628","117.18360"
"87.30000","0.11640","117.20451"
"87.40000","0.11653","117.17877"
"87.50000","0.11668","117.22681"
"87.60000","0.11680","117.19395"
"87.70000","0.11694","117.21755"
"87.80000","0.11706","117.20767"
"87.90000","0.11720","117.20990"
"88.00000","0.11735","117.25671"
"88.10000","0.11746","117.21745"
"88.20000","0.11762","117.27449"
"88.30000","0.11773","117.24389"
"88.40000","0.11788","117.25564"
"88.50000","0.11800","117.26486"
"88.60000","0.11813","117.25310"
"88.70000","0.11827","117.27545"
"88.80000","0.11839","117.25077"
"88.90000","0.11855","117.28515"
"89.00000","0.11867","117.29390"
"89.10000","0.11880","117.27235"
"89.20000","0.11894","117.31733"
"89.30000","0.11906","117.27737"
"89.40000","0.11921","117.31255"
"89.50000","0.11933","117.28892"
"89.60000","0.11947","117.29647"
"89.70000","0.11960","117.29351"
"89.80000","0.11973","117.28623"
"89.90000","0.11988","117.33737"
"90.00000","0.11999","117.30369"
"90.10000","0.12015","117.31969"
"90.20000","0.12027","117.31808"
"90.30000","0.12040","117.30462"
"90.40000","0.12054","117.33293"
"90.50000","0.12066","117.30485"
"90.60000","0.12081","117.32929"
"90.70000","0.12092","117.30920"
"90.80000","0.12108","117.32859"
"90.90000","0.12121","117.34889"
"91.00000","0.12133","117.31195"
"91.10000","0.12148","117.36111"
"91.20000","0.12159","117.31421"
"91.30000","0.12175","117.33702"
"91.40000","0.12187","117.33626"
"91.50000","0.12200","117.31523"
"91.60000","0.12213","117.33486"
"91.70000","0.12225","117.30557"
"91.80000","0.12242","117.34399"
"91.90000","0.12253","117.33420"
"92.00000","0.12268","117.32876"
"92.10000","0.12281","117.34451"
"92.20000","0.12293","117.31269"
"92.30000","0.12307","117.34629"
"92.40000","0.12320","117.31917"
"92.50000","0.12334","117.32706"
"92.60000","0.12346","117.32063"
"92.70000","0.12360","117.32405"
"92.80000","0.12375","117.37017"
"92.90000","0.12386","117.31600"
"93.00000","0.12402","117.35346"
"93.10000","0.12413","117.32763"
"93.20000","0.12427","117.32317"
"93.30000","0.12440","117.33547"
"93.40000","0.12453","117.31903"
"93.50000","0.12467","117.32453"
"93.60000","0.12479","117.29404"
"93.70000","0.12495","117.31911"
"93.80000","0.12507","117.32509"
"93.90000","0.12520","117.29415"
"94.00000","0.12534","117.32943"
"94.10000","0.12546","117.28816"
"94.20000","0.12561","117.31575"
"94.30000","0.12573","117.29137"
"94.40000","0.12587","117.29207"
"94.50000","0.12600","117.29224"
"94.60000","0.12613","117.27032"
"94.70000","0.12628","117.32443"
"94.80000","0.12640","117.28060"
"94.90000","0.12654","117.29377"
"95.00000","0.12667","117.28754"
"95.10000","0.12680","117.26678"
"95.20000","0.12694","117.29654"
"95.30000","0.12706","117.26709"
"95.40000","0.12721","117.27534"
"95.50000","0.12732","117.25484"
"95.60000","0.12747","117.26170"
"95.70000","0.12761","117.27829"
"95.80000","0.12773","117.23449"
"95.90000","0.12788","117.26494"
"96.00000","0.12800","117.22459"
"96.10000","0.12814","117.23146"
"96.20000","0.12827","117.22655"
"96.30000","0.12840","117.20457"
"96.40000","0.12853","117.21450"
"96.50000","0.12866","117.18945"
"96.60000","0.12882","117.22996"
"96.70000","0.12893","117.20189"
"96.80000","0.12907","117.19182"
"96.90000","0.12921","117.21358"
"97.00000","0.12933","117.17253"
"97.10000","0.12948","117.19857"
"97.20000","0.12960","117.16412"
"97.30000","0.12974","117.16793"
"97.40000","0.12986","117.15583"
"97.50000","0.13000","117.13903"
"97.60000","0.13015","117.17789"
"97.70000","0.13026","117.13228"
"97.80000","0.13042","117.15348"
"97.90000","0.13053","117.12398"
"98.00000","0.13067","117.11532"
"98.10000","0.13080","117.12158"
"98.20000","0.13093","117.09293"
"98.30000","0.13107","117.10960"
"98.40000","0.13119","117.07209"
"98.50000","0.13135","117.09573"
"98.60000","0.13147","117.09758"
"98.70000","0.13160","117.07055"
"98.80000","0.13174","117.09091"
"98.90000","0.13186","117.05083"
"99.00000","0.13201","117.06483"
"99.10000","0.13213","117.03987"
"99.20000","0.13227","117.02769"
"99.30000","0.13240","117.03531"
"99.40000","0.13252","116.99710"
"99.50000","0.13268","117.04754"
"99.60000","0.13280","116.99961"
"99.70000","0.13295","117.00871"
"99.80000","0.13307","116.99791"
"99.90000","0.13320","116.96886"
"100.00000","0.13334","116.98902"
"100.10000","0.13346","116.94567"
"100.20000","0.13361","116.95157"
"100.30000","0.13372","116.91523"
"100.40000","0.13387","116.91503"
"100.50000","0.13401","116.93470"
"100.60000","0.13413","116.88979"
"100.70000","0.13428","116.91645"
"100.80000","0.13440","116.87169"
"100.90000","0.13454","116.87928"
"101.00000","0.13467","116.86462"
"101.10000","0.13480","116.83686"
"101.20000","0.13493","116.84855"
"101.30000","0.13505","116.81389"
"101.40000","0.13522","116.84640"
"101.50000","0.13533","116.82111"
"101.60000","0.13547","116.80591"
"101.70000","0.13561","116.80411"
"101.80000","0.13573","116.76104"
"101.90000","0.13588","116.77725"
"102.00000","0.13600","116.75009"
"102.10000","0.13614","116.75057"
"102.20000","0.13626","116.73715"
"102.30000","0.13640","116.70537"
"102.40000","0.13655","116.74571"
"102.50000","0.13666","116.68638"
"102.60000","0.13682","116.71009"
"102.70000","0.13693","116.67595"
"102.80000","0.13707","116.66597"
"102.90000","0.13720","116.66173"
"103.00000","0.13733","116.63183"
"103.10000","0.13747","116.64016"
"103.20000","0.13759","116.59923"
"103.30000","0.13775","116.61746"
"103.40000","0.13787","116.61650"
"103.50000","0.13800","116.56662"
"103.60000","0.13814","116.59228"
"103.70000","0.13826","116.54814"
"103.80000","0.13841","116.55694"
"103.90000","0.13853","116.53834"
"104.00000","0.13867","116.52137"
"104.10000","0.13880","116.51395"
"104.20000","0.13892","116.47475"
"104.30000","0.13909","116.52361"
"104.40000","0.13919","116.47284"
"104.50000","0.13935","116.47278"
"104.60000","0.13947","116.46388"
"104.70000","0.13960","116.43328"
"104.80000","0.13974","116.44219"
"104.90000","0.13986","116.40716"
"105.00000","0.14001","116.41119"
"105.10000","0.14012","116.38136"
"105.20000","0.14027","116.37497"
"105.30000","0.14041","116.39123"
"105.40000","0.14053","116.33693"
"105.50000","0.14068","116.35953"
"105.60000","0.14079","116.31970"
"105.70000","0.14095","116.32385"
"105.80000","0.14107","116.30217"
"105.90000","0.14120","116.27366"
"106.00000","0.14133","116.27848"
"106.10000","0.14146","116.24217"
"106.20000","0.14162","116.25978"
"106.30000","0.14173","116.22554"
"106.40000","0.14187","116.20927"
"106.50000","0.14201","116.22186"
"106.60000","0.14213","116.17394"
"106.70000","0.14228","116.19931"
"106.80000","0.14240","116.15285"
"106.90000","0.14254","116.15082"
"107.00000","0.14266","116.12931"
"107.10000","0.14280","116.09933"
"107.20000","0.14295","116.13858"
"107.30000","0.14306","116.08311"
"107.40000","0.14322","116.10558"
"107.50000","0.14333","116.06879"
"107.60000","0.14347","116.04822"
"107.70000","0.14361","116.05342"
"107.80000","0.14373","116.01465"
"107.90000","0.14387","116.02207"
"108.00000","0.14399","115.96847"
"108.10000","0.14415","115.98729"
"108.20000","0.14427","115.98307"
"108.30000","0.14440","115.92905"
"108.40000","0.14455","115.96566"
"108.50000","0.14466","115.90477"
"108.60000","0.14481","115.92267"
"108.70000","0.14493","115.89321"
"108.80000","0.14507","115.87721"
"108.90000","0.14520","115.87251"
"109.00000","0.14532","115.83402"
"109.10000","0.14548","115.87322"
"109.20000","0.14559","115.81820"
"109.30000","0.14575","115.81528"
"109.40000","0.14587","115.81482"
"109.50000","0.14600","115.77214"
"109.60000","0.14614","115.78687"
"109.70000","0.14626","115.74357"
"109.80000","0.14641","115.74777"
"109.90000","0.14652","115.70884"
"110.00000","0.14667","115.69450"
"110.10000","0.14681","115.71544"
"110.20000","0.14693","115.65435"
"110.30000","0.14708","115.67363"
"110.40000","0.14720","115.63340"
"110.50000","0.14734","115.62971"
"110.60000","0.14746","115.61066"
"110.70000","0.14760","115.57237"
"110.80000","0.14773","115.57902"
"110.90000","0.14786","115.54443"
"111.00000","0.14802","115.56515"
"111.10000","0.14813","115.54700"
"111.20000","0.14827","115.51252"
"111.30000","0.14841","115.53287"
"111.40000","0.14853","115.47274"
"111.50000","0.14868","115.49794"
"111.60000","0.14880","115.44586"
"111.70000","0.14894","115.44473"
"111.80000","0.14906","115.42559"
"111.90000","0.14920","115.40052"
"112.00000","0.14935","115.43141"
"112.10000","0.14946","115.36375"
"112.20000","0.14962","115.37117"
"112.30000","0.14973","115.34040"
"112.40000","0.14987","115.31634"
"112.50000","0.15001","115.32012"
"112.60000","0.15013","115.27293"
"112.70000","0.15027","115.27482"
"112.80000","0.15039","115.24170"
"112.90000","0.15055","115.25102"
"113.00000","0.15067","115.24923"
"113.10000","0.15080","115.19283"
"113.20000","0.15095","115.22146"
"113.30000","0.15106","115.16589"
"113.40000","0.15121","115.18094"
"113.50000","0.15133","115.14948"
"113.60000","0.15147","115.12130"
"113.70000","0.15160","115.10929"
"113.80000","0.15172","115.06817"
"113.90000","0.15188","115.10196"
"114.00000","0.15200","115.05045"
"114.10000","0.15214","115.04094"
"114.20000","0.15227","115.03084"
"114.30000","0.15240","114.99001"
"114.40000","0.15254","115.00302"
"114.50000","0.15266","114.95290"
"114.60000","0.15281","114.95833"
"114.70000","0.15292","114.92905"
"114.80000","0.15307","114.91260"
"114.90000","0.15321","114.93972"
"115.00000","0.15333","114.87710"
"115.10000","0.15348","114.89442"
"115.20000","0.15360","114.84525"
"115.30000","0.15374","114.83583"
"115.40000","0.15387","114.83770"
"115.50000","0.15400","114.78895"
"115.60000","0.15413","114.78948"
"115.70000","0.15425","114.74358"
"115.80000","0.15442","114.76378"
"115.90000","0.15453","114.73271"
"116.00000","0.15467","114.69862"
"116.10000","0.15481","114.70397"
"116.20000","0.15493","114.65332"
"116.30000","0.15508","114.67529"
"116.40000","0.15520","114.62935"
"116.50000","0.15534","114.61735"
"116.60000","0.15546","114.60761"
"116.70000","0.15560","114.57806"
"116.80000","0.15575","114.60464"
"116.90000","0.15586","114.55140"
"117.00000","0.15602","114.55503"
"117.10000","0.15613","114.52533"
"117.20000","0.15627","114.49619"
"117.30000","0.15641","114.49687"
"117.40000","0.15653","114.44917"
"117.50000","0.15667","114.45741"
"117.60000","0.15679","114.41264"
"117.70000","0.15695","114.41301"
"117.80000","0.15707","114.40352"
"117.90000","0.15720","114.35870"
"118.00000","0.15735","114.37294"
"118.10000","0.15746","114.32145"
"118.20000","0.15761","114.32519"
"118.30000","0.15773","114.29887"
"118.40000","0.15787","114.26364"
"118.50000","0.15800","114.26467"
"118.60000","0.15812","114.21683"
"118.70000","0.15828","114.24760"
"118.80000","0.15840","114.21238"
"118.90000","0.15854","114.19744"
"119.00000","0.15867","114.19037"
"119.10000","0.15880","114.14064"
"119.20000","0.15894","114.16298"
"119.30000","0.15906","114.10601"
"119.40000","0.15921","114.09947"
"119.50000","0.15932","114.06723"
"119.60000","0.15947","114.05194"
"119.70000","0.15961","114.07421"
"119.80000","0.15973","114.00653"
"119.90000","0.15988","114.01717"
"120.00000","0.16000","113.97573"
"120.10000","0.16014","113.96763"
"120.20000","0.16027","113.96126"
"120.30000","0.16040","113.91616"
"120.40000","0.16054","113.91353"
"120.50000","0.16065","113.87701"
"120.60000","0.16082","113.88938"
"120.70000","0.16093","113.86702"
"120.80000","0.16107","113.82998"
"120.90000","0.16121","113.84318"
"121.00000","0.16133","113.79692"
"121.10000","0.16148","113.79816"
"121.20000","0.16160","113.75993"
"121.30000","0.16174","113.73811"
"121.40000","0.16186","113.71818"
"121.50000","0.16200","113.68100"
"121.60000","0.16215","113.71478"
"121.70000","0.16226","113.65557"
"121.80000","0.16242","113.65421"
"121.90000","0.16253","113.63015"
"122.00000","0.16267","113.59899"
